Repository: rstefaniufmt/Materials-Science-Skills

# Materials Science Skills 🔬💻
A curated collection of modular workflows, computational scripts, and AI agent skills designed for **Materials Science**, **Computational Chemistry**, and **Molecular Modeling** research.

---

## 📖 Overview

**Materials-Science-Skills** provides reusable tools, prompt/skill definitions, and automation scripts to streamline common tasks in materials discovery and atomistic simulations. Whether you are setting up Molecular Dynamics (MD) topologies, parsing Density Functional Theory (DFT) outputs, or analyzing structural properties, this repository centralizes best practices and ready-to-use workflows.

## ✨ Key Capabilities & Modules

* **Atomistic & Molecular Dynamics (MD):** System preparation, force field parameterization, solvation/casting workflows, and trajectory post-processing (e.g., GROMACS, LAMMPS, AmberTools).
* **Quantum Chemistry & Electronic Structure:** Input generation, geometry optimization workflows, and output parsing for DFT and semi-empirical packages (e.g., ORCA, Gaussian, Quantum ESPRESSO).
* **Structural & Property Analysis:** Calculation of Radial Distribution Functions ($g(r)$), Mean Squared Displacement ($\text{MSD}$), Root Mean Square Deviation ($\text{RMSD}$), hydrogen bonding networks, and thermodynamic properties.
* **Data Processing & Cheminformatics:** Automated extraction of molecular descriptors, SMILES/PDB/MOL2 file conversions, and publication-ready visualization scripts.
* **AI Agent Skills (Optional/Modular):** Structured instructions (`SKILL.md` / prompts) enabling LLM-based coding assistants to execute domain-specific materials science pipelines accurately.

---

## 📂 Repository Structure

```text
Materials-Science-Skills/
├── skills/                  # Domain-specific skills, prompts, and workflow definitions
├── scripts/                 # Standalone Python and Bash automation scripts
├── templates/               # Input templates for MD/DFT simulation engines
├── examples/                # Sample datasets and benchmark tutorials
└── README.md                # Project documentation
```
*(Note: Adjust the directory tree above to match your exact local folders).*

---

### Prerequisites

Depending on the specific skill or workflow you intend to run, ensure you have the following installed in your environment:

* **Python** ($\ge 3.9$) with scientific libraries (`numpy`, `scipy`, `matplotlib`, `pandas`, `mdanalysis`, `rdkit`, `ase`)
* Standard command-line utilities (`bash`, `awk`, `sed`)
* Relevant simulation engines (e.g., GROMACS, LAMMPS, ORCA, Packmol) if executing full simulation pipelines.

## 🛠️ Usage

1. Browse the repository directories to locate the specific workflow or skill you need.
2. Check the local documentation or header comments inside each subdirectory/script for required parameters and input formats.
3. Run the scripts directly or invoke the skill within your computational workflow.

---

File: Ftir analysis/references/materials.md
# Bandas-assinatura de materiais comuns (cm⁻¹)

Valores típicos (± ~5 cm⁻¹; ATR pode dar alguns cm⁻¹ abaixo de transmissão). Use para
verificar hipóteses ("isso é PET?") e identificar cargas/contaminantes. **Negrito** = bandas
mais diagnósticas. Sempre confirme com um padrão medido na mesma técnica quando a
identificação for importante.

## Sumário
- Poliolefinas e vinílicos
- Poliésteres, acrílicos, policarbonato
- Nitrogenados (poliamidas, PU, PAN, PI)
- Outros polímeros (PVA, PEG, silicone, epóxi, fenólica, fluorados, borrachas)
- Biopolímeros e biomoléculas
- Inorgânicos e cargas
- Solventes que aparecem como resíduo

## Poliolefinas e vinílicos

| Material | Bandas |
|---|---|
| PE (polietileno) | **2915, 2848**, **1472/1462** (dubleto = cristalino), **730/719** (dubleto = cristalino); só CH₂ |
| PP (polipropileno) | 2950, 2917, 2867, 2838, 1456, **1376**, **1167, 997, 973, 841** (isotático) |
| PS (poliestireno) | **3082, 3060, 3026**, 2923, 2850, 1943/1871/1801 (sobretons), **1601**, 1583, **1493, 1452**, 1028, **757, 698** |
| PVC | 2910, 1427, 1330, **1254**, 1095, 960, **690-610** (C–Cl, várias) |
| PVAc | **1735**, 1370, **1230**, 1020 |
| EVA | PE + 1740 + 1240 + 1020 (teor de VA ∝ 1740/720 ou 1740/1465) |
| PVDC | 1405, 1070, 1045, 657 |

## Poliésteres, acrílicos, policarbonato

| Material | Bandas |
|---|---|
| PET | **1713**, 1408 (anel, referência interna), 1340 (trans, cristalino), **1240, 1095**, 1017, 973 (cristalino), **723** |
| PBT | 1712, 1268, 1103, 727 |
| PLA | **1750**, 1452, 1382, 1360, **1180, 1085**, 1044, 870 (amorfo) / 921 (cristalino α) |
| PCL | 2943, 2865, **1720**, 1293 (cristalino), 1240, 1170 |
| PHB | 1720, 1280, 1227, 1180, 1130, 1055 |
| PMMA | 2992, 2950, **1725**, 1435, 1385, **1240, 1190, 1145**, 987, 750 |
| Poliacrilato de sódio | sem 1720 (ou fraca); **1560 + 1405** (COO⁻) |
| PC (bisfenol A) | **1770**, 1600, **1505**, **1230, 1190, 1160**, 1015, **830** |
| Resina alquídica | 1730, 1600/1580 (ftálico), 1270, 1120, 1070, 745 |

## Nitrogenados

| Material | Bandas |
|---|---|
| PA 6 / PA 66 (náilon) | **3300** (N–H), 3080 (sobretom amida II), 2935, 2860, **1635 (amida I), 1540 (amida II)**, 1270, 690 |
| PU (poliuretano) | **3330**, 2940, 2860, **1730/1700** (C=O livre/ligado), 1600 (aromático, MDI/TDI), **1530**, **1220**, 1100 (poliéter) ou 1170 (poliéster); NCO residual **2270** |
| Poliureia | 3340, 1640 (C=O ureia), 1560 |
| PAN (acrilonitrila; ABS, NBR) | **2243**, 2940, 1452; ABS: + PS (1602, 1493, 760, 700) + polibutadieno (966, 911) |
| Poliimida (Kapton) | **1778, 1715** (imida), 1500, **1370** (C–N), 1240, 1115, 820, 725 |
| Melamina/MF | **1550**, 1490, 1340, **813** (triazina) |
| PVP | **1660**, 1460, 1420, **1290** |

## Outros polímeros

| Material | Bandas |
|---|---|
| PVA (álcool polivinílico) | **3300** largo, 2940, 1730 (acetato residual), 1425, 1330, **1090**, 850 |
| PEG / PEO | 2880, 1465, 1340, 1280, 1240, **1100** (muito forte), 960, 840 |
| Silicone / PDMS | 2962, **1260** (fina), **1090 + 1020**, **800**; sem C=O |
| Epóxi (DGEBA, não curado) | 3500 (OH), 3055, **1608, 1510**, 1245, 1035, **915** (oxirano), 830 |
| Epóxi curado | 915 ↓/ausente, 3400 ↑ (OH formado); 1510 como referência interna |
| Resina fenólica | 3300, 1600, 1510, 1480, 1230, 820/760 (padrão de substituição) |
| PTFE | **1200, 1150** (muito fortes), 640, 555, 505 |
| PVDF | 1400, 1180, 1070, 880; fases: 763/795/975 (α), **840/1275** (β), 1234 (γ) |
| Polibutadieno / borracha | 3075, 1640, **966** (trans), **911** (vinil), 725 (cis) |
| Borracha natural (cis-poliisopreno) | 2960, 2915, 2850, 1665, 1450, 1375, **835** |

## Biopolímeros e biomoléculas

| Material | Bandas |
|---|---|
| Celulose | 3330 largo, 2895, 1640 (água), 1430 (cristalino), 1370, 1315, **1160**, 1105, **1055, 1030**, **897** (β-glicosídica) |
| Amido | 3300, 2930, 1640 (água), 1150, 1080, **1015/995**, 930, 860 |
| Lignina | **1595, 1510**, 1460, 1425, 1265 (guaiacil), 1220, 1030 |
| Quitosana | 3360/3290, 2875, **1650 (amida I residual), 1590 (δNH₂)**, 1375, 1150, 1060, 1025, 895 |
| Quitina | 3440, 3260, 3100, **1655/1620 (amida I dupla), 1555**, 1375, 1310, 1155, 1070, 1025 |
| Alginato de sódio | 3300, **1595, 1410** (COO⁻), 1090, 1025, 945 |
| Colágeno / gelatina | 3300 (amida A), 3080 (amida B), **1650, 1550, 1240** (amida I/II/III), 1450, 1080 |
| Proteínas (geral) | amida I 1700-1600 (α ~1655, β ~1630 e ~1690, desordenada ~1645), amida II ~1545 |
| Lipídios | 3010 (=CH), **2920, 2850**, **1740** (éster), 1465, 1170, 720 |
| Ácidos nucleicos / fosfolipídios | **1240** (PO₂⁻ as), **1085** (PO₂⁻ s), 970 |
| Carboidratos (geral) | 1200-900 forte e complexo (C–O, C–C, C–O–C) |

## Inorgânicos e cargas

| Material | Bandas |
|---|---|
| Calcita (CaCO₃) | **1420** muito larga, **875**, **712**, 2515, 1795 (fracas) |
| Aragonita / vaterita | 1475/1445, 1083, 855, **713+700** / 1490/1420, 1087, 875, **745** |
| Hidroxiapatita | 3570 (OH), **1090, 1030**, 962, **603, 565**, 630 (OH); carbonatada: + 1450/1415, 872 |
| Gipsita (CaSO₄·2H₂O) | **3545, 3400**, **1685, 1620**, **1140/1115**, **669, 602** |
| Sílica amorfa | **1080** (+ ombro 1200), 950 (Si–OH), **800**, **460** |
| Quartzo | 1080, **798 + 778** (dubleto), 695, 460 |
| Caulinita | **3695, 3620**, 1110, **1030, 1010**, **915**, 790/755, 540, 470 |
| Montmorilonita | 3630, 3420, 1635, **1040**, 915, 845, 520, 465 |
| Talco | **3675**, **1015**, 670, 465 |
| TiO₂ (anatase/rutilo) | larga e forte < 800 (≈ 700-400); sem bandas finas |
| ZnO | ~430-500 |
| α-Fe₂O₃ (hematita) | ~540, ~470 |
| Fe₃O₄ (magnetita) | ~580 (+ ~400) |
| Al₂O₃ / boehmita | larga 900-500; boehmita: 3290, 3090, 1070, 750, 615, 480 |
| MgO / Mg(OH)₂ | Mg(OH)₂: **3698** fina, 450 |
| BaSO₄ | 1180, 1120, 1080, 983, 637, 610 |
| Carbono (grafite, CNT, negro de fumo) | quase sem bandas; linha de base que sobe; óxido de grafeno: 3400, 1730, 1620, 1225, 1050 |
| Azul da Prússia | **2080** (C≡N) |
| Nitratos | **1384** (fina), 825 |

## Solventes residuais e contaminantes de limpeza

| Substância | Bandas |
|---|---|
| Água | 3400 largo, 1640 |
| Etanol | 3330, 2975, 1045, 880 |
| Isopropanol | 3330, 2970, 1380/1370, 1130, **950, 817** |
| Acetona | **1715**, 1360, **1220** |
| DMSO | 1310, **1040**, 950 |
| DMF | **1665**, 1390, 1255, 1090, 660 |
| Clorofórmio / DCM | 760, 670 / 740, 705 |
| Hexano / óleo | 2955, 2920, 2855, 1465, 1378 |
